Repository: jackevansadl/adsorptioninformationformat

# Adsorption Information File
This repository contains the details of an universal file format for gas adsorption experiments.

## Core dictionary
The current dictionary of data items used by adsorption information files can be found below:

| data name | description |
| --- | --- |
| _exptl_operator | name of the person who ran the experiment (string) |
| _exptl_date | date of the experiment (string in ISO 8601 format)|
| _exptl_instrument | instrument id used for the experiment (string)    | 
| _exptl_location | location of the experiment (string)    | 
| _exptl_adsorptive |  name of the adsorptive (string)    | 
| _exptl_temperature | temperature of the experiment (float)    | 
| _exptl_sample_mass | mass of the sample (float)   | 
| _exptl_sample_density | density of the sample (float)   | 
| _exptl_notes | notes of the adsorption experiment (string)   | 
| _exptl_run_number | run number for cycle experiments (integer)   | 
| _exptl_p0 | saturation pressure of the experiment at the temperature of the experiment (float) |
| _sample_id | unique identifying code used by the operator (string)  | 
| _sample_material_id | designated name for the material (string)   | 
| _sample_notes | notes of sample preparation (string)   | 
| _units_temperature | units of temperature (string)  | 
| _units_pressure | units of pressure (string)   | 
| _units_mass | units of mass (string)  | 
| _units_loading | units of amount adsorbed (string)   |
| _units_loading_type | adsorption definition (net, excess, absolute)   | 
| _units_density | units of density (string)   |  
| _adsorp_pressure | equilibrium pressure of the adsorption measurement (float)  | 
| _adsorp_p0 |  saturation pressure of the adsorption measurement at the temperature of the experiment (float)   | 
| _adsorp_loading  | amount adsorbed during the adsorption measurement (float)   | 
| _desorp_pressure | equilibrium  pressure of the desorption measurement at the temperature of the experiment (float)   | 
| _desorp_p0 | saturation pressure of the desorption measurement at the temperature of the experiment (float)   | 
| _desorp_loading |  amount adsorbed during the desorption measurement (float)   |
| _audit_aifversion | version number of AIF dicitionary (integer) |

## Mixture adsorption
Mixture adsorption can be defined using the same terms as the core dictionary where the suffix *_n*, where n=1,2,3 can be added to data names to refer to different adsorptives. For example:

| _exptl_adsorptive_n |  name of the adsorptive for mixture adsorption n=1,2,3 (string) | 
| _adsorp_pressure_n | equilibrium pressure of the adsorption measurement (float)  | 
| _adsorp_p0_n |  saturation pressure of the adsorption measurement at the temperature of the experiment (float)   | 
| _adsorp_loading_n  | amount adsorbed during the adsorption measurement (float)   | 

Please note, in this case *_adsorp_pressure* is used to refer to the total pressure.

## Cycle experiments
Adsorption cycle experiments can be defined using multi data blocks within the same AIF. data_blocks should be labeled with the number of the run (*data_run1*) and the *_exptl_run_number* data name used.

## raw2aif converter
A simple program was produced for windows computers to facilitate the production of adsorption information files from raw analysis text files exported by Quantachrome software (*.txt*) and the Belsorb software raw data files (*.DAT*) and xls files exported by Micromeritics software (*.xls*).

The current versions of this program can be found on the [release page](https://github.com/jackevansadl/adsorptioninformationformat/releases),
of this repository.

## Citation
Jack D. Evans, Volodymyr Bon, Irena Senkovska, and Stefan Kaskel, *preprint*, **2021**, preprint.
  DOI: [10.26434/chemrxiv.13562798](https://dx.doi.org/10.26434/chemrxiv.13562798)

File: test/database/DUT-13/BF-010-DUT-13-CH4-190K-run1-export.aif
data_raw2aifv003
_exptl_operator unknown
_exptl_date 2019-08-23T00:00:00
_exptl_instrument 'BEL HP-102'
_exptl_adsorptive CH4
_exptl_temperature 190.0
_exptl_sample_mass 0.0289
_sample_id ''
_sample_material_id 'DUT-13'
_units_temperature K
_units_pressure  kPa
_units_mass g
_units_loading 'cm^3(STP) g^-1'
_audit_aifversion 2

loop_
_adsorp_pressure
_adsorp_p0
_adsorp_loading
0.8474 4518.6 1.5621
17.003 4518.6 41.423
33.471 4518.6 76.857
48.458 4518.6 107.64
62.77 4518.6 136.88
75.706 4518.6 162.75
87.576 4518.6 187.9
98.938 4518.6 205.79
109.35 4518.6 227.71
150.78 4518.6 308.27
193.05 4518.6 395.62
230.75 4518.6 468.89
283.51 4518.6 570.93
336.12 4518.6 676.44
389.17 4518.6 787.42
442.49 4518.6 897.19
494.81 4518.6 1000.1
547.68 4518.6 1106.8
599.75 4518.6 1210.8
651.8 4518.6 1311.5
704.73 4518.6 1412.7
755.86 4518.6 1512.0
807.44 4518.6 1608.8
859.65 4518.6 1701.4
911.28 4518.6 1800.9
962.71 4518.6 1889.5
1012.9 4518.6 1975.3
1196.5 4518.6 2288.9
1381.6 4518.6 2598.4
1562.2 4518.6 2908.7
1745.1 4518.6 3222.5
1929.4 4518.6 3550.8
2107.3 4518.6 3879.0
2287.6 4518.6 4222.6
2467.5 4518.6 4585.8
2642.8 4518.6 4962.7
2813.4 4518.6 5351.5
2985.3 4518.6 5764.2
3153.7 4518.6 6194.5
3324.7 4518.6 6658.1
3489.9 4518.6 7154.9
3646.9 4518.6 7675.6
3802.8 4518.6 8248.9
3952.4 4518.6 8878.1
4091.8 4518.6 9557.5
4227.1 4518.6 10343.0

loop_
_desorp_pressure
_desorp_p0
_desorp_loading
4094.9 4518.6 9591.7
3958.4 4518.6 8925.9
3815.7 4518.6 8318.3
3666.9 4518.6 7759.7
3518.0 4518.6 7255.7
3362.6 4518.6 6779.9
3205.1 4518.6 6334.1
3043.6 4518.6 5913.3
2881.4 4518.6 5514.2
2714.1 4518.6 5127.2
2546.4 4518.6 4754.8
2380.6 4518.6 4410.9
2214.2 4518.6 4085.4
2045.8 4518.6 3773.9
1880.4 4518.6 3471.3
1711.6 4518.6 3167.8
1544.5 4518.6 2877.8
1375.8 4518.6 2591.5
1207.7 4518.6 2310.0
1042.0 4518.6 2031.7
876.82 4518.6 1740.0
821.12 4518.6 1636.0
765.4 4518.6 1534.0
708.81 4518.6 1433.4
653.84 4518.6 1323.2
598.5 4518.6 1216.2
543.87 4518.6 1110.6
489.77 4518.6 999.9
435.65 4518.6 893.08
382.31 4518.6 782.51
317.16 4518.6 656.02
253.54 4518.6 530.15
192.41 4518.6 408.9
136.47 4518.6 298.03
82.194 4518.6 186.84
63.319 4518.6 155.52
45.471 4518.6 119.13
28.116 4518.6 82.623
12.135 4518.6 48.386
5.3166 4518.6 2.5801
2.3731 4518.6 20.039
1.0822 4518.6 18.647
0.5116 4518.6 17.674

File: test/database/DUT-13/BF001 (Raw Analysis Data).aif
data_raw2aifv003
_exptl_operator 'service'
_exptl_date 2018-12-21T00:00:00
_exptl_instrument 'quadrasorb station 1'
_exptl_adsorptive nitrogen
_exptl_temperature 77.3
_exptl_sample_mass 0.0101
_sample_id 'bf001_80p_n2_77'
_sample_material_id 'DUT-13'
_units_temperature k
_units_pressure mmHg
_units_mass g
_units_loading 'cc'
_audit_aifversion 2

loop_
_adsorp_pressure
_adsorp_p0
_adsorp_loading
1.06 764.44 1.1352
1.62 764.44 1.3858
2.49 764.44 1.7488
2.98 764.44 1.9675
4.06 764.44 2.4531
5.63 764.44 3.2815
8.31 764.44 4.0705
9.49 764.44 4.2265
12.12 764.44 4.445
25.04 764.44 4.866
30.49 764.44 4.962
36.56 764.44 5.0752
44.19 764.44 5.2688
56.35 764.44 5.429
63.91 764.44 5.5055
72.56 764.44 5.5785
80.38 764.44 5.6367
88.66 764.44 5.6979
93.22 764.44 5.7349
104.36 764.44 5.82
113.59 764.44 5.9014
116.42 764.44 5.9391
121.37 764.44 5.9924
130.35 764.44 6.0964
136.74 764.44 6.194
144.6 764.44 6.3352
149.44 764.44 6.4539
189.22 764.44 8.2482
227.81 764.44 10.1578
267.09 764.44 11.1754
305.78 764.44 11.6738
341.66 764.44 11.9883
380.16 764.44 12.2301
418.97 764.44 12.4159
457.54 764.44 12.6085
495.75 764.44 12.73
535.35 764.44 12.8517
572.51 764.44 12.95
612.46 764.44 13.0532
690.38 764.44 13.2332
698.14 764.44 13.2471
728.35 764.44 13.3198
740.87 764.44 13.3526

loop_
_desorp_pressure
_desorp_p0
_desorp_loading
715.88 764.44 13.3286
680.09 764.44 13.2816
639.72 764.44 13.2243
603.8 764.44 13.176
566.75 764.44 13.1279
527.43 764.44 13.0668
489.16 764.44 13.0103
451.51 764.44 12.9483
430.5 764.44 12.9063
409.27 764.44 12.8628
389.38 764.44 12.8269
369.39 764.44 12.7826
350.73 764.44 12.7419
335.04 764.44 12.7072
315.31 764.44 12.66
298.1 764.44 12.6139
275.19 764.44 12.5491
258.52 764.44 12.5
237.13 764.44 12.4288
222.25 764.44 12.3732
203.72 764.44 12.3024
183.05 764.44 12.2157
160.28 764.44 12.0959
154.99 764.44 12.0604
129.62 764.44 11.89
107.13 764.44 11.687
90.48 764.44 11.4769
74.07 764.44 11.1719
60.89 764.44 10.5952
35.88 764.44 5.3424
21.1 764.44 4.7301
7.13 764.44 4.0661
5.32 764.44 3.9165
3.48 764.44 3.7296
1.5 764.44 3.4341
1.04 764.44 3.3226
1.01 764.44 3.3171
0.98 764.44 3.3101
0.98 764.44 3.3049

File: test/database/DUT-13/BF010_DUT-13_CH4_111K.aif
data_raw2aifv003
_exptl_operator 'volodymyr'
_exptl_date 2019-04-30T00:00:00
_exptl_instrument 'BEL 00218'
_exptl_adsorptive CH4
_exptl_temperature 111.00
_exptl_sample_mass 0.01830
_sample_id 'aus der Box'
_sample_material_id 'DUT-13'
_units_temperature K
_units_pressure kPa
_units_mass g
_units_loading 'ml(STP) g-1'
_audit_aifversion 2

loop_
_adsorp_pressure
_adsorp_p0
_adsorp_loading
0.76024 101.33 -0.51298
1.5863 101.33 41.431
1.7857 101.33 88.873
1.9648 101.33 128.54
1.9933 101.33 170.08
2.0706 101.33 208.77
2.4003 101.33 274.69
2.8642 101.33 323.38
5.1594 101.33 365.53
5.9325 101.33 380.14
7.8574 101.33 397.2
8.891 101.33 408.0
9.9531 101.33 413.92
10.97 101.33 419.14
12.0 101.33 423.78
13.021 101.33 427.96
13.945 101.33 432.22
16.277 101.33 439.23
18.775 101.33 449.75
21.29 101.33 462.96
26.226 101.33 512.81
28.631 101.33 545.42
31.122 101.33 586.38
33.661 101.33 632.48
36.245 101.33 677.7
38.846 101.33 716.18
41.503 101.33 758.14
44.071 101.33 782.85
46.528 101.33 790.33
48.942 101.33 801.47
51.192 101.33 812.47
53.703 101.33 823.61
56.144 101.33 833.83
58.781 101.33 843.24
61.43 101.33 851.81
63.953 101.33 860.5
66.517 101.33 867.73
69.142 101.33 875.18
71.669 101.33 882.35
74.294 101.33 889.49
76.841 101.33 895.49
79.401 101.33 901.13
81.818 101.33 906.87
84.345 101.33 912.55
86.872 101.33 919.14
89.383 101.33 926.07
91.593 101.33 940.45
91.967 101.33 1027.0
91.983 101.33 1109.8
91.991 101.33 1192.4
91.991 101.33 1274.7
91.999 101.33 1355.8
92.004 101.33 1436.4
92.004 101.33 1518.1
91.995 101.33 1600.0

loop_
_desorp_pressure
_desorp_p0
_desorp_loading
91.645 101.33 1508.7
91.544 101.33 1417.8
91.405 101.33 1333.0
91.247 101.33 1257.1
90.563 101.33 1215.7
89.057 101.33 1133.1
88.235 101.33 1084.1
85.834 101.33 1021.6
83.088 101.33 946.76
80.211 101.33 931.82
77.749 101.33 928.73
75.213 101.33 925.81
72.686 101.33 922.63
70.07 101.33 919.79
67.53 101.33 916.99
64.894 101.33 914.13
62.366 101.33 911.11
59.843 101.33 908.32
57.508 101.33 905.44
54.883 101.33 902.22
52.16 101.33 898.68
49.926 101.33 895.9
47.407 101.33 892.66
44.978 101.33 889.05
42.467 101.33 885.16
39.969 101.33 879.14
37.511 101.33 874.31
34.996 101.33 869.51
32.465 101.33 864.73
29.942 101.33 859.13
27.415 101.33 852.92
25.022 101.33 845.79
19.907 101.33 824.07
17.502 101.33 814.96
14.938 101.33 787.47
12.59 101.33 738.91
11.821 101.33 678.36
11.471 101.33 624.37
11.105 101.33 574.16
10.409 101.33 532.67
9.7333 101.33 488.79
9.0253 101.33 479.52
8.2073 101.33 457.21
7.5115 101.33 450.05
6.7383 101.33 440.25
4.8582 101.33 413.02
4.1827 101.33 401.3
2.091 101.33 368.77
1.3706 101.33 351.31
0.48379 101.33 300.33
0.25759 101.33 272.51
0.11257 101.33 222.46
0.053996 101.33 172.23
0.024599 101.33 125.64

File: test/database/DUT-13/BF010_DUT-13_CH4_111K_run2.aif
data_raw2aifv003
_exptl_operator 'volodymyr'
_exptl_date 2019-05-02T00:00:00
_exptl_instrument 'BEL 00218'
_exptl_adsorptive CH4
_exptl_temperature 111.00
_exptl_sample_mass 0.01830
_sample_id 'aus der Box'
_sample_material_id 'DUT-13'
_units_temperature K
_units_pressure kPa
_units_mass g
_units_loading 'ml(STP) g-1'
_audit_aifversion 2

loop_
_adsorp_pressure
_adsorp_p0
_adsorp_loading
0.75613 101.33 37.568
1.5497 101.33 80.218
1.5985 101.33 134.5
1.6677 101.33 186.64
1.9038 101.33 231.44
2.5752 101.33 278.04
3.2956 101.33 290.51
5.314 101.33 323.53
7.7231 101.33 340.94
8.6468 101.33 350.71
9.6926 101.33 354.79
10.734 101.33 357.86
11.756 101.33 360.66
13.03 101.33 363.3
13.953 101.33 365.47
16.338 101.33 368.68
18.893 101.33 372.2
21.421 101.33 375.52
26.43 101.33 380.06
28.937 101.33 383.19
31.456 101.33 386.15
33.987 101.33 389.99
36.51 101.33 395.33
39.077 101.33 402.14
41.47 101.33 410.37
43.993 101.33 418.92
46.52 101.33 428.32
48.966 101.33 437.79
51.196 101.33 447.89
53.739 101.33 458.26
56.14 101.33 469.15
58.773 101.33 479.88
61.414 101.33 490.85
63.978 101.33 501.67
66.476 101.33 512.56
69.122 101.33 522.54
71.665 101.33 532.33
74.282 101.33 542.55
76.821 101.33 551.82
79.34 101.33 561.8
81.814 101.33 570.55
84.304 101.33 579.69
86.835 101.33 588.62
89.297 101.33 599.83
91.458 101.33 643.24
91.702 101.33 734.96
91.747 101.33 823.11
91.755 101.33 911.73
91.755 101.33 1001.0
91.768 101.33 1088.6
91.768 101.33 1176.8
91.772 101.33 1265.3
91.763 101.33 1353.0

loop_
_desorp_pressure
_desorp_p0
_desorp_loading
91.47 101.33 1271.2
91.405 101.33 1188.5
91.344 101.33 1109.6
91.255 101.33 1036.8
90.917 101.33 976.42
89.086 101.33 894.27
88.276 101.33 845.83
85.924 101.33 780.92
83.279 101.33 687.75
80.341 101.33 617.62
77.724 101.33 614.5
75.197 101.33 610.78
72.67 101.33 608.77
70.053 101.33 605.86
67.518 101.33 603.23
64.877 101.33 600.95
62.354 101.33 598.16
59.835 101.33 595.2
57.499 101.33 592.71
54.883 101.33 589.34
52.156 101.33 586.25
49.918 101.33 583.26
47.399 101.33 580.31
44.97 101.33 576.8
42.459 101.33 572.9
39.956 101.33 567.25
37.499 101.33 562.37
34.976 101.33 557.66
32.453 101.33 552.32
29.934 101.33 546.64
27.423 101.33 539.53
25.018 101.33 531.16
19.996 101.33 502.39
17.359 101.33 465.64
14.808 101.33 418.08
12.391 101.33 379.64
11.487 101.33 374.95
10.714 101.33 371.39
9.9612 101.33 368.28
9.1921 101.33 365.57
8.4434 101.33 362.65
7.4708 101.33 359.01
6.6569 101.33 355.32
4.8989 101.33 346.47
4.1461 101.33 335.1
2.034 101.33 308.2
1.5415 101.33 302.75
0.40268 101.33 251.44
0.13516 101.33 201.46
0.066596 101.33 151.48
0.026421 101.33 101.67

File: test/database/DUT-23/NK_CU(BIPY)(BTB)_10-11_DMF-ETOH_CO2_84PKT_N2_N2 (Raw Analysis Data).aif
data_raw2aifv003
_exptl_operator ' '
_exptl_date 2010-06-10T09:47:00
_exptl_instrument 'autosorb station 1'
_exptl_adsorptive nitrogen
_exptl_temperature 77.35
_exptl_sample_mass 0.0279
_sample_id 'nk_cu(bipy)(btb)_10-11_dmf-etoh_co2_84pkt_n2'
_sample_material_id 'DUT-23'
_units_temperature k
_units_pressure Torr
_units_mass g
_units_loading 'cc'
_audit_aifversion 2

loop_
_adsorp_pressure
_adsorp_p0
_adsorp_loading
0.764796 757.8 3.68786
1.51504 757.31 6.13311
2.27804 757.1 10.2201
3.03311 756.9 13.6852
3.78743 756.9 15.9369
4.55413 756.67 17.3649
5.33445 756.59 18.306
6.0915 756.28 19.0531
6.82528 755.84 19.5802
7.60167 756.17 20.059
9.12008 756.24 20.8676
16.3611 755.65 23.6296
25.0209 755.96 26.8661
37.8026 755.83 30.5654
49.505 755.95 32.0451
57.267 755.8 32.5097
70.3404 755.56 33.0217
79.667 755.67 33.29
96.4782 755.15 33.6659
114.879 755.15 34.0548
135.644 755.33 34.3499
155.74 755.64 34.5808
175.397 755.74 34.7729
194.638 755.45 34.9381
213.877 755.37 35.0816
233.145 755.72 35.2089
252.17 754.99 35.3245
271.165 755.03 35.4272
290.201 755.05 35.5215
309.289 755.41 35.6072
328.337 755.31 35.6868
347.327 755.09 35.761
366.198 755.31 35.8276
385.367 755.22 35.8921
421.738 755.41 36.0054
459.483 755.9 36.1135
497.477 755.59 36.2142
535.332 756.06 36.3074
573.461 755.88 36.3933
611.228 755.63 36.4696
648.576 755.92 36.5387
686.525 756.0 36.6096
723.802 755.88 36.6897
743.73 755.27 36.7691
752.151 755.56 36.9046

loop_
_desorp_pressure
_desorp_p0
_desorp_loading
711.156 755.8 36.6626
672.68 755.19 36.5837
634.218 755.41 36.5121
596.443 755.32 36.4397
558.583 755.02 36.3598
520.841 755.34 36.2717
483.189 755.98 36.1764
445.757 755.22 36.0742
405.149 755.58 36.0032
369.746 755.67 35.8795
351.755 755.75 35.7994
313.724 756.07 35.6273
295.211 755.92 35.544
276.316 755.67 35.4527
257.572 755.71 35.3537
238.822 756.02 35.2434
220.086 756.65 35.1226
201.543 756.38 34.9896
182.943 756.55 34.8376
145.68 756.09 34.4652
127.545 756.83 34.2348
109.532 756.39 33.9418
74.5821 756.51 33.1569
66.6481 756.94 32.8919
53.7063 756.41 32.305
49.5779 757.08 32.0494
39.2937 757.19 30.8354
32.3527 756.96 29.076
21.5076 757.72 25.6183
13.9831 757.08 22.7284
7.4521 756.47 20.0337

File: test/database/DUT-32/RGE-343-DUT32-7dCO2_Nitrogen(BelMax).aif
data_raw2aifv003
_exptl_operator 'irena'
_exptl_date 2013-01-30T00:00:00
_exptl_instrument 'BEL 00218'
_exptl_adsorptive N2
_exptl_temperature 77.0
_exptl_sample_mass 0.0184
_sample_id 'RGE-343_DUT-32-7d'
_sample_material_id 'DUT-32'
_units_temperature K
_units_pressure kPa
_units_mass g
_units_loading 'cm^3(STP) g^-1'
_audit_aifversion 2

loop_
_adsorp_pressure
_adsorp_p0
_adsorp_loading
0.031344 101.33 0.049793
0.04486 101.33 9.26
0.051619 101.33 18.612
0.058377 101.33 28.018
0.068619 101.33 75.538
0.092837 101.33 84.277
0.113 101.33 93.007
0.1332 101.33 101.8
0.1615 101.33 110.38
0.1937 101.33 118.93
0.218 101.33 127.79
0.2503 101.33 136.22
0.2745 101.33 144.83
0.3027 101.33 153.44
0.3391 101.33 161.89
0.3592 101.33 170.53
0.3915 101.33 178.9
0.4238 101.33 187.32
0.4601 101.33 195.68
0.4803 101.33 204.21
0.5207 101.33 213.12
0.549 101.33 222.25
0.5812 101.33 231.01
0.6095 101.33 239.5
0.6418 101.33 247.85
0.67 101.33 256.35
0.7023 101.33 265.01
0.7387 101.33 273.52
0.7588 101.33 282.23
0.7871 101.33 290.68
0.8275 101.33 298.92
0.8517 101.33 307.5
0.884 101.33 315.89
0.9163 101.33 324.58
0.9405 101.33 333.19
0.9768 101.33 341.76
1.001 101.33 350.28
1.0333 101.33 358.89
1.0696 101.33 367.42
1.1019 101.33 376.02
1.1342 101.33 383.69
1.1625 101.33 391.42
1.1988 101.33 398.78
1.2351 101.33 406.41
1.2637 101.33 413.87
1.3124 101.33 421.0
1.3287 101.33 428.8
1.3652 101.33 436.22
1.3977 101.33 443.63
1.4343 101.33 451.27
1.4667 101.33 458.63
1.4992 101.33 466.09
1.5358 101.33 473.41
1.5723 101.33 480.89
1.6089 101.33 488.0
1.6454 101.33 495.52
1.686 101.33 502.65
1.7185 101.33 510.21
1.7632 101.33 517.6
1.7997 101.33 524.97
1.8403 101.33 532.14
1.881 101.33 538.98
1.9216 101.33 546.2
1.9581 101.33 553.41
1.9987 101.33 560.37
2.0434 101.33 567.55
2.0799 101.33 574.66
2.1287 101.33 581.48
2.1733 101.33 588.6
2.2099 101.33 595.7
2.2546 101.33 602.51
2.3033 101.33 609.69
2.352 101.33 616.77
2.3967 101.33 623.62
2.4414 101.33 630.86
2.4901 101.33 637.99
2.5388 101.33 644.8
2.5876 101.33 651.51
2.6404 101.33 658.65
2.685 101.33 665.7
2.7338 101.33 672.58
2.7866 101.33 679.24
2.8312 101.33 685.94
2.8881 101.33 693.14
2.9409 101.33 700.71
2.9977 101.33 707.58
3.0465 101.33 714.25
3.0993 101.33 720.91
3.1561 101.33 727.9
3.2089 101.33 735.2
3.2658 101.33 742.77
3.3226 101.33 749.87
3.3795 101.33 756.59
3.4363 101.33 763.42
3.4932 101.33 770.1
3.5378 101.33 777.01
3.5947 101.33 783.79
3.6434 101.33 790.67
3.7043 101.33 797.92
3.7571 101.33 804.65
3.814 101.33 811.55
3.8749 101.33 818.67
3.9318 101.33 825.7
3.9927 101.33 832.66
4.0333 101.33 839.79
4.0983 101.33 847.43
4.1957 101.33 861.03
4.2444 101.33 868.2
4.3013 101.33 875.05
4.3541 101.33 882.71
4.4597 101.33 896.55
4.5043 101.33 903.31
4.6099 101.33 916.52
4.6505 101.33 923.28
4.7033 101.33 930.16
4.8089 101.33 944.07
4.8617 101.33 951.38
4.9632 101.33 965.13
5.016 101.33 971.95
5.1216 101.33 985.4
5.1703 101.33 992.33
5.2759 101.33 1005.7
5.3328 101.33 1012.4
5.4465 101.33 1025.6
5.5074 101.33 1032.2
5.6292 101.33 1045.4
5.6861 101.33 1051.8
5.7592 101.33 1058.6
5.8891 101.33 1071.5
5.9541 101.33 1078.0
6.0313 101.33 1084.8
6.1734 101.33 1097.8
6.2424 101.33 1103.9
6.3237 101.33 1110.3
6.4089 101.33 1116.9
7.7937 101.33 1209.2
7.879 101.33 1214.6
7.9765 101.33 1220.7
8.078 101.33 1227.2
8.2648 101.33 1239.3
8.3582 101.33 1245.4
8.4476 101.33 1252.0
8.6303 101.33 1264.6
8.7156 101.33 1271.1
8.8902 101.33 1283.7
8.9917 101.33 1290.1
9.1663 101.33 1302.7
9.2598 101.33 1309.3
9.4628 101.33 1321.5
9.5724 101.33 1327.8
9.6902 101.33 1334.3
9.9461 101.33 1346.2
10.052 101.33 1351.9
10.173 101.33 1358.0
10.344 101.33 1364.2
10.494 101.33 1370.7
10.665 101.33 1376.8
10.827 101.33 1383.1
10.982 101.33 1389.1
11.172 101.33 1395.2
11.335 101.33 1401.2
11.51 101.33 1407.4
11.692 101.33 1413.4
11.855 101.33 1419.9
12.046 101.33 1426.3
12.216 101.33 1432.6
12.415 101.33 1439.0
12.61 101.33 1445.4
12.777 101.33 1452.3
12.971 101.33 1459.0
13.17 101.33 1466.0
13.402 101.33 1476.0
13.577 101.33 1483.1
13.792 101.33 1493.7
14.019 101.33 1504.0
14.218 101.33 1514.8
14.433 101.33 1526.0
14.701 101.33 1539.6
14.876 101.33 1546.8
15.112 101.33 1558.3
15.355 101.33 1569.1
15.635 101.33 1581.6
15.855 101.33 1591.7
16.062 101.33 1602.8
16.306 101.33 1614.0
16.574 101.33 1629.3
16.821 101.33 1645.1
17.118 101.33 1662.4
17.382 101.33 1675.4
17.65 101.33 1685.5
17.877 101.33 1692.6
18.19 101.33 1701.1
18.45 101.33 1708.2
18.775 101.33 1716.7
19.014 101.33 1723.8
19.351 101.33 1733.9
19.664 101.33 1745.0
19.956 101.33 1761.1
20.228 101.33 1797.0
20.541 101.33 1852.6
20.89 101.33 1899.2
21.215 101.33 1919.2
21.532 101.33 1927.6
21.93 101.33 1932.9
22.214 101.33 1935.5
22.555 101.33 1937.7
22.913 101.33 1940.2
23.262 101.33 1942.6
23.623 101.33 1945.0
24.021 101.33 1947.0
24.375 101.33 1949.2
24.756 101.33 1951.1
25.122 101.33 1953.5
25.512 101.33 1955.8
25.91 101.33 1958.0
26.324 101.33 1960.0
26.738 101.33 1961.7
27.14 101.33 1963.9
27.575 101.33 1965.5
27.989 101.33 1967.3
28.428 101.33 1969.2
28.85 101.33 1971.2
29.313 101.33 1973.0
29.768 101.33 1974.9
30.218 101.33 1976.8
30.702 101.33 1978.4
31.173 101.33 1980.4
31.664 101.33 1982.2
32.156 101.33 1983.9
32.635 101.33 1985.8
33.142 101.33 1987.6
33.654 101.33 1989.1
34.162 101.33 1990.7
34.698 101.33 1992.2
35.242 101.33 1994.0
35.786 101.33 1995.7
36.355 101.33 1997.1
36.903 101.33 1998.9
37.471 101.33 2000.3
38.044 101.33 2002.0
38.645 101.33 2003.6
39.25 101.33 2005.0
39.847 101.33 2006.6
40.476 101.33 2008.2
41.098 101.33 2010.0
41.752 101.33 2011.3
42.377 101.33 2012.8
43.031 101.33 2014.2
43.717 101.33 2015.4
44.387 101.33 2017.0
45.065 101.33 2018.3
45.76 101.33 2020.0
46.47 101.33 2021.4
47.206 101.33 2022.5
47.965 101.33 2023.5
48.696 101.33 2024.5
49.459 101.33 2025.2
50.263 101.33 2025.6
50.929 101.33 2027.3
51.843 101.33 2027.2
52.688 101.33 2026.8
53.683 101.33 2024.4
55.23 101.33 2009.7
56.655 101.33 2000.5
62.816 101.33 1938.9
65.699 101.33 1902.1
66.727 101.33 1896.3
67.502 101.33 1894.1
68.522 101.33 1891.3
69.675 101.33 1887.8
70.751 101.33 1887.7
72.051 101.33 1882.3
72.952 101.33 1878.7
73.996 101.33 1878.3
75.385 101.33 1875.4
76.497 101.33 1870.0
77.557 101.33 1866.7
78.508 101.33 1864.5
79.75 101.33 1862.8
81.037 101.33 1860.2
82.414 101.33 1857.3
84.193 101.33 1847.3
85.2 101.33 1839.9
86.43 101.33 1833.8
87.547 101.33 1830.4
88.977 101.33 1827.1
90.552 101.33 1820.6
91.856 101.33 1814.4
93.488 101.33 1805.5
95.19 101.33 1791.8
96.12 101.33 1785.9
97.911 101.33 1775.3
99.442 101.33 1764.3
100.51 101.33 1640.0
101.4 101.33 1528.2

loop_
_desorp_pressure
_desorp_p0
_desorp_loading
100.28 101.33 1416.0
97.395 101.33 1307.5

File: test/database/DUT-49/DUT-49-SKDM017_SCD5dEtOH+act150C22h_N277K_run1.aif
data_raw2aifv003
_exptl_operator 'Simon'
_exptl_date 2016-04-19T00:00:00
_exptl_instrument 'BEL 00218'
_exptl_adsorptive N2
_exptl_temperature 77.40
_exptl_sample_mass 0.01700
_sample_id 'SKDM017_SCD5dEtOH+act150C22h_N277K_run1'
_sample_material_id 'DUT-49'
_units_temperature K
_units_pressure kPa
_units_mass g
_units_loading 'ml(STP) g-1'
_audit_aifversion 2

loop_
_adsorp_pressure
_adsorp_p0
_adsorp_loading
0.00069822 102.37 20.553
0.0034157 102.43 45.353
0.0088798 102.39 70.031
0.014163 102.33 94.263
0.019242 102.25 118.23
0.024403 102.3 142.02
0.029888 102.26 165.55
0.036268 102.2 188.81
0.04407 102.15 211.56
0.053578 102.09 233.71
0.066135 102.11 255.97
0.081779 101.99 276.87
0.10348 101.97 297.81
0.13465 101.95 318.74
0.18767 101.94 342.46
0.25525 101.93 362.37
0.35647 101.95 383.05
0.46379 102.01 399.29
0.56265 102.0 412.18
0.67111 102.01 425.95
0.7499 102.04 435.19
0.8753 102.1 449.09
0.96368 102.11 456.75
1.0585 102.12 464.77
1.3345 102.14 487.18
1.5787 102.11 506.02
1.8759 102.13 527.81
2.0754 102.15 542.04
2.4011 102.18 564.24
2.5517 102.16 574.66
2.9018 102.18 597.86
3.0647 102.22 608.56
3.4352 102.19 631.52
3.6021 102.23 641.47
3.9766 102.23 663.77
4.0743 102.24 669.43
4.4977 102.29 692.64
4.5954 102.29 698.15
5.027 102.3 721.4
5.4992 102.32 746.3
5.6173 102.26 752.14
6.0651 102.22 775.43
6.5537 102.26 800.19
7.0544 102.28 825.88
7.5592 102.23 852.12
8.0763 102.26 880.08
8.4345 102.28 901.07
8.5648 102.3 909.48
8.8946 102.32 932.03
9.1103 102.28 949.07
9.4645 102.33 982.45
15.303 102.32 922.5
16.043 102.34 957.94
17.757 102.34 966.97
18.698 102.28 971.48
19.716 102.34 976.02
20.766 102.35 980.75
22.008 102.23 1005.7
23.078 102.18 1014.9
25.639 102.31 1022.6
28.277 102.32 1030.8
30.801 102.39 1040.3
33.134 102.39 1054.9
34.771 102.35 1085.6
35.304 102.41 1108.9
35.894 102.42 1163.9
36.33 102.41 1212.0
36.717 102.43 1254.2
37.047 102.39 1291.7
37.344 102.44 1324.1
37.616 102.46 1352.7
37.897 102.45 1377.2
38.594 102.48 1431.2
39.172 102.48 1481.9
40.312 102.48 1543.5
41.728 102.41 1594.7
43.019 102.4 1625.3
46.418 102.35 1676.9
50.673 102.35 1709.1
54.365 102.37 1724.7
57.471 102.35 1732.9
62.678 102.35 1741.2
67.995 102.35 1747.0
73.296 102.27 1752.2
78.503 102.22 1757.0
83.677 102.26 1761.9
88.913 102.29 1767.2
94.091 102.4 1774.2
96.941 102.33 1779.6

loop_
_desorp_pressure
_desorp_p0
_desorp_loading
92.5 102.25 1774.0
85.172 102.22 1764.5
75.295 102.28 1754.2
65.374 102.29 1744.2
55.542 102.28 1732.9
45.763 102.3 1718.4
40.336 102.32 1708.5
35.377 102.35 1698.2
30.586 102.24 1685.9
25.818 102.32 1670.7
20.115 102.4 1644.7
18.376 102.37 1614.5
16.89 102.31 1550.4
15.445 102.3 1518.2
14.317 102.33 1447.1
13.861 102.37 1385.5
12.599 102.28 1327.6
12.29 102.33 1314.6
11.577 102.33 1237.5
11.195 102.33 1172.0
10.926 102.31 1114.6
10.759 102.3 1062.3
10.641 102.34 1014.7
10.568 102.37 969.75
10.507 102.35 926.91
10.442 102.39 884.69
10.405 102.34 816.47
10.332 102.37 748.1
10.169 102.26 664.87
8.231 102.28 640.46
6.9201 102.38 635.28
5.8249 102.34 631.08
4.8316 102.28 626.64
3.8911 102.29 621.4
2.6291 102.39 611.23
1.7579 102.42 600.67
0.91845 102.23 581.25
0.73141 102.28 573.87
0.48768 102.33 559.72
0.30068 102.23 536.89
0.23375 102.25 494.74
0.11486 102.38 454.21
0.09783 102.36 447.77
0.068329 102.02 432.58
0.049352 102.07 416.53

File: test/database/DUT-49/DUT-49-SKDM019_SCDEtOH_Act.150C_Ar_87K.aif
data_raw2aifv003
_exptl_operator 'Simon'
_exptl_date 2017-06-02T00:00:00
_exptl_instrument 'BEL 00218'
_exptl_adsorptive Ar
_exptl_temperature 87.00
_exptl_sample_mass 0.01040
_sample_id 'SKDM019_SCDEtOH_Act.150�C_Ar_87K'
_sample_material_id 'DUT-49'
_units_temperature K
_units_pressure kPa
_units_mass g
_units_loading 'ml(STP) g-1'
_audit_aifversion 2

loop_
_adsorp_pressure
_adsorp_p0
_adsorp_loading
0.0068747 101.0 2.9345
0.10481 101.0 39.875
0.21062 101.0 99.501
0.2696 101.0 156.17
0.35191 101.0 209.1
0.49023 101.0 255.71
0.67888 101.0 294.0
0.98808 101.0 332.34
1.29 101.0 357.63
1.9696 101.0 393.47
2.4905 101.0 414.64
3.5201 101.0 451.39
3.6951 101.0 457.06
4.1631 101.0 472.87
4.8875 101.0 496.92
5.7747 101.0 527.89
5.9131 101.0 532.85
6.8776 101.0 567.8
7.6997 101.0 599.23
7.834 101.0 604.79
8.656 101.0 637.71
8.7374 101.0 640.61
9.3153 101.0 664.95
9.5839 101.0 676.82
9.7182 101.0 682.2
10.268 101.0 706.92
10.544 101.0 719.0
10.666 101.0 725.17
11.22 101.0 750.23
11.488 101.0 762.66
11.623 101.0 768.79
12.168 101.0 794.87
12.437 101.0 808.34
12.608 101.0 817.55
13.12 101.0 844.34
17.845 101.0 704.12
18.403 101.0 704.89
19.457 101.0 706.58
20.425 101.0 708.41
21.406 101.0 709.39
22.399 101.0 710.92
23.229 101.0 711.92
24.316 101.0 713.92
25.175 101.0 714.66
26.131 101.0 716.02
27.096 101.0 717.27
28.076 101.0 718.51
29.045 101.0 719.38
30.026 101.0 720.19
31.674 101.0 722.89
32.732 101.0 723.83
33.729 101.0 725.46
34.685 101.0 727.47
35.65 101.0 729.1
36.586 101.0 732.66
37.481 101.0 738.85
38.312 101.0 749.94
38.983 101.0 771.0
39.72 101.0 879.67
40.151 101.0 1017.4
40.501 101.0 1130.2
40.814 101.0 1228.4
41.246 101.0 1355.0
41.689 101.0 1457.6
42.357 101.0 1577.7
42.878 101.0 1649.4
43.85 101.0 1747.7
44.957 101.0 1816.4
45.942 101.0 1860.5
46.719 101.0 1883.4
47.708 101.0 1906.3
48.799 101.0 1924.2
49.91 101.0 1937.5
51.009 101.0 1945.6
52.055 101.0 1953.1
53.076 101.0 1958.6
54.077 101.0 1962.5
55.066 101.0 1965.3
56.059 101.0 1968.3
57.044 101.0 1970.5
58.021 101.0 1972.4
58.998 101.0 1974.1
59.966 101.0 1976.3
60.951 101.0 1977.7
62.786 101.0 1980.9
63.869 101.0 1982.4
65.704 101.0 1985.8
66.775 101.0 1987.4
68.639 101.0 1990.6
69.68 101.0 1992.8
71.569 101.0 1995.2
72.61 101.0 1996.7
74.478 101.0 1998.6
75.528 101.0 2001.0
77.396 101.0 2003.3
79.346 101.0 2005.7
81.279 101.0 2008.9
83.212 101.0 2011.5
85.153 101.0 2014.8
87.102 101.0 2017.8
89.04 101.0 2021.1
90.977 101.0 2024.9
92.91 101.0 2029.2
94.798 101.0 2034.3
96.707 101.0 2042.7

loop_
_desorp_pressure
_desorp_p0
_desorp_loading
95.006 101.0 2039.8
93.117 101.0 2034.8
91.197 101.0 2029.7
89.259 101.0 2024.8
87.318 101.0 2019.8
85.377 101.0 2017.4
83.436 101.0 2014.1
81.495 101.0 2010.7
79.566 101.0 2007.1
77.624 101.0 2004.4
75.699 101.0 2002.6
73.778 101.0 1998.9
71.858 101.0 1994.8
69.92 101.0 1993.2
68.0 101.0 1989.4
66.071 101.0 1987.4
65.0 101.0 1986.4
63.173 101.0 1983.3
62.119 101.0 1981.7
60.279 101.0 1978.5
59.217 101.0 1976.6
57.39 101.0 1973.9
56.336 101.0 1972.1
54.509 101.0 1968.9
53.438 101.0 1967.3
51.619 101.0 1963.0
50.549 101.0 1961.5
49.568 101.0 1960.0
47.773 101.0 1956.3
46.386 101.0 1953.4
44.786 101.0 1950.0
43.179 101.0 1946.5
41.571 101.0 1942.7
40.004 101.0 1938.4
38.942 101.0 1935.5
37.978 101.0 1933.0
37.017 101.0 1930.2
36.053 101.0 1927.1
35.088 101.0 1924.4
34.136 101.0 1921.4
33.188 101.0 1917.2
32.276 101.0 1911.6
31.458 101.0 1901.1
30.746 101.0 1881.9
28.353 101.0 1768.5
27.783 101.0 1739.5
27.352 101.0 1718.9
26.721 101.0 1693.1
26.286 101.0 1677.3
26.168 101.0 1672.5
25.443 101.0 1651.5
24.463 101.0 1626.2
23.396 101.0 1606.0
23.217 101.0 1603.0
22.33 101.0 1591.9
21.39 101.0 1580.2
21.252 101.0 1578.5
20.413 101.0 1567.8
20.291 101.0 1565.6
19.526 101.0 1551.3
19.388 101.0 1547.3
18.826 101.0 1521.7
18.602 101.0 1504.7
18.228 101.0 1458.5
18.024 101.0 1425.2
17.878 101.0 1398.5
17.772 101.0 1376.1
17.695 101.0 1356.9
17.544 101.0 1315.1
17.373 101.0 1265.4
17.231 101.0 1225.6
17.109 101.0 1191.4
17.011 101.0 1161.4
16.921 101.0 1134.8
16.848 101.0 1111.0
16.779 101.0 1090.6
16.718 101.0 1072.2
16.612 101.0 1029.3
16.453 101.0 977.25
16.327 101.0 935.5
16.213 101.0 899.32
16.103 101.0 867.12
16.014 101.0 837.97
15.916 101.0 813.51
15.831 101.0 792.38
15.749 101.0 774.2
15.42 101.0 726.38
14.862 101.0 705.9
13.56 101.0 698.15
12.571 101.0 694.42
11.59 101.0 691.24
10.618 101.0 688.31
9.6653 101.0 684.68
6.8776 101.0 673.06
6.6131 101.0 671.25
4.8102 101.0 656.33
2.5475 101.0 597.92
1.5748 101.0 547.51
0.62226 101.0 504.21
0.30122 101.0 467.7
0.18721 101.0 433.51
0.1368 101.0 399.77
0.11042 101.0 367.3
0.093515 101.0 335.18
0.086605 101.0 318.5
0.080589 101.0 301.53
0.075183 101.0 284.78
0.070346 101.0 268.33
0.065793 101.0 251.79
0.061485 101.0 235.32
0.057257 101.0 219.15
0.053152 101.0 202.91
0.049047 101.0 186.92
0.045022 101.0 171.14
0.040998 101.0 155.39
0.036771 101.0 139.71
0.032544 101.0 124.1
0.028072 101.0 108.57
0.023561 101.0 93.194
0.019089 101.0 77.977

File: test/database/DUT-49/DUT-49_nbutane_273K_viele_Punkte.aif
data_raw2aifv003
_exptl_operator 'Simon'
_exptl_date 2015-07-04T00:00:00
_exptl_instrument 'BEL 00349'
_exptl_adsorptive C4H10
_exptl_temperature 273.15
_exptl_sample_mass 0.00490
_sample_id 'DUT-49_nbutane_273K_vielePunkte'
_sample_material_id 'DUT-49'
_units_temperature K
_units_pressure kPa
_units_mass g
_units_loading 'ml(STP) g-1'
_audit_aifversion 2

loop_
_adsorp_pressure
_adsorp_p0
_adsorp_loading
0.0025129 101.33 -0.004087
0.043174 101.33 1.8084
0.086515 101.33 3.818
0.12757 101.33 5.9011
0.24304 101.33 13.185
0.32136 101.33 19.475
0.42382 101.33 27.45
0.52091 101.33 34.101
0.70985 101.33 43.158
0.93694 101.33 50.686
1.0387 101.33 53.46
1.7182 101.33 62.121
2.2235 101.33 70.716
2.3354 101.33 72.61
2.8549 101.33 79.866
3.4571 101.33 87.112
4.0902 101.33 94.397
4.6866 101.33 100.79
5.3213 101.33 107.14
5.9153 101.33 112.56
6.5468 101.33 118.34
7.1408 101.33 123.84
7.7547 101.33 129.56
8.3508 101.33 135.38
8.6993 101.33 138.97
8.9973 101.33 142.36
9.3051 101.33 145.65
9.6023 101.33 149.0
9.9085 101.33 152.97
10.031 101.33 154.87
10.23 101.33 157.23
10.681 101.33 163.6
11.005 101.33 176.47
11.164 101.33 182.04
12.202 101.33 188.29
13.312 101.33 189.47
14.481 101.33 190.54
15.493 101.33 191.51
16.519 101.33 192.18
17.517 101.33 193.04
18.512 101.33 193.71
19.504 101.33 194.61
20.53 101.33 195.31
21.516 101.33 196.27
22.443 101.33 197.38
23.459 101.33 198.38
24.476 101.33 199.14
25.482 101.33 199.78
26.502 101.33 200.61
27.511 101.33 201.5
28.524 101.33 202.26
29.541 101.33 203.22
30.559 101.33 203.96
32.586 101.33 205.41
35.605 101.33 207.7
37.681 101.33 209.57
40.676 101.33 212.11
42.738 101.33 214.06
45.741 101.33 216.75
47.807 101.33 218.94
50.763 101.33 223.09
52.751 101.33 227.99
55.489 101.33 245.2
55.859 101.33 248.93
57.626 101.33 260.86
57.861 101.33 265.46
60.272 101.33 292.09
60.749 101.33 302.25
64.194 101.33 372.31
65.492 101.33 393.7
65.84 101.33 403.02
69.598 101.33 460.46
70.728 101.33 475.57
70.992 101.33 481.81
75.282 101.33 517.33
76.008 101.33 526.13
80.647 101.33 551.22
81.178 101.33 556.79
85.977 101.33 572.96
86.289 101.33 577.02
91.145 101.33 590.6
96.238 101.33 604.11
96.437 101.33 607.62

loop_
_desorp_pressure
_desorp_p0
_desorp_loading
96.088 101.33 609.26
91.075 101.33 604.62
86.028 101.33 599.4
80.977 101.33 593.64
75.925 101.33 588.24
70.877 101.33 582.82
65.817 101.33 577.27
60.762 101.33 571.8
55.7 101.33 566.44
50.642 101.33 560.87
45.594 101.33 554.59
40.531 101.33 548.1
35.45 101.33 540.54
30.391 101.33 531.95
28.266 101.33 527.78
26.338 101.33 521.78
24.328 101.33 513.02
22.471 101.33 496.24
22.33 101.33 486.71
22.212 101.33 481.07
21.2 101.33 440.89
20.384 101.33 426.88
20.263 101.33 422.53
18.447 101.33 410.72
18.253 101.33 401.95
17.478 101.33 346.35
17.122 101.33 309.11
16.871 101.33 280.1
16.611 101.33 254.62
16.41 101.33 238.23
16.299 101.33 227.41
16.184 101.33 217.7
14.483 101.33 199.64
14.154 101.33 198.43
12.135 101.33 196.39
10.631 101.33 194.42
10.12 101.33 193.66
10.007 101.33 193.14
9.8034 101.33 192.74
9.2078 101.33 191.16
8.2812 101.33 189.7
7.3883 101.33 187.55
6.465 101.33 184.08
5.2765 101.33 177.14
5.1927 101.33 174.58
4.0161 101.33 171.78

File: test/database/DUT-49/DUT-49_nbutane_298K_viele_Punkte_hohe_masse.aif
data_raw2aifv003
_exptl_operator 'Simon'
_exptl_date 2015-07-05T00:00:00
_exptl_instrument 'BEL 00349'
_exptl_adsorptive C4H10
_exptl_temperature 273.15
_exptl_sample_mass 0.02700
_sample_id 'DUT-49_nbutane_298K_vielePunkte_hohemasse'
_sample_material_id 'DUT-49'
_units_temperature K
_units_pressure kPa
_units_mass g
_units_loading 'ml(STP) g-1'
_audit_aifversion 2

loop_
_adsorp_pressure
_adsorp_p0
_adsorp_loading
0.088035 101.33 2.6935
0.21187 101.33 6.0835
0.36954 101.33 10.002
0.5482 101.33 14.113
0.74299 101.33 18.327
0.9496 101.33 22.516
1.1226 101.33 25.755
1.8269 101.33 33.636
2.2621 101.33 38.601
3.0951 101.33 46.173
3.5955 101.33 49.961
4.1707 101.33 53.891
4.7969 101.33 57.837
5.4198 101.33 61.402
6.0557 101.33 64.937
6.6603 101.33 68.197
7.2942 101.33 71.394
7.9017 101.33 74.352
8.5331 101.33 77.329
8.9162 101.33 79.216
9.4789 101.33 81.8
9.8457 101.33 83.477
10.257 101.33 85.269
10.825 101.33 87.733
11.351 101.33 89.984
12.236 101.33 93.544
13.215 101.33 97.484
14.221 101.33 101.47
15.236 101.33 105.45
16.251 101.33 109.39
17.256 101.33 113.4
18.262 101.33 117.45
19.267 101.33 121.6
20.272 101.33 125.74
21.646 101.33 131.89
22.376 101.33 135.25
23.301 101.33 139.59
24.622 101.33 146.18
25.35 101.33 150.16
26.596 101.33 157.51
27.61 101.33 164.39
28.57 101.33 171.86
29.503 101.33 180.47
30.394 101.33 190.85
31.217 101.33 203.46
31.519 101.33 211.25
39.145 101.33 183.31
40.918 101.33 183.86
42.978 101.33 184.52
45.958 101.33 185.39
48.011 101.33 186.02
51.03 101.33 186.89
53.116 101.33 187.54
56.105 101.33 188.33
58.141 101.33 188.92
61.169 101.33 189.72
66.203 101.33 190.9
71.267 101.33 192.13
76.334 101.33 193.36
81.402 101.33 194.61
86.516 101.33 195.93
91.532 101.33 197.26
96.622 101.33 198.61

loop_
_desorp_pressure
_desorp_p0
_desorp_loading
95.846 101.33 198.97
90.826 101.33 198.47
85.788 101.33 197.81
80.737 101.33 197.02
75.681 101.33 196.14
70.637 101.33 195.15
65.58 101.33 194.16
60.53 101.33 193.02
55.472 101.33 191.85
50.418 101.33 190.6
45.364 101.33 189.29
40.304 101.33 187.8
35.255 101.33 186.13
31.175 101.33 184.41
30.187 101.33 183.93
29.178 101.33 183.42
28.156 101.33 182.92
27.143 101.33 182.47
26.133 101.33 182.0
25.125 101.33 181.47
24.111 101.33 180.95
23.106 101.33 180.49
22.097 101.33 179.94
20.117 101.33 178.84
18.099 101.33 177.62
16.091 101.33 176.29
14.084 101.33 174.7
12.095 101.33 172.83
10.562 101.33 171.12
9.9813 101.33 170.27
9.5396 101.33 169.6
8.9773 101.33 168.71
8.1211 101.33 167.29
7.2311 101.33 165.64
6.3517 101.33 163.75
5.2118 101.33 160.78
3.8601 101.33 155.76
2.3659 101.33 145.58
1.2973 101.33 132.0
1.0021 101.33 122.51
0.73206 101.33 108.2
0.68181 101.33 104.15
0.56152 101.33 92.974
0.46269 101.33 80.806
0.39264 101.33 70.378
0.3279 101.33 59.66
0.29627 101.33 54.123
0.23381 101.33 43.343
0.17344 101.33 32.946
0.11183 101.33 22.209
0.099794 101.33 19.983

File: test/database/DUT-6/NK_DUT-6_LP_N2_114PKT (Raw Analysis Data).aif
data_raw2aifv003
_exptl_operator 'nicole'
_exptl_date 2009-09-17T19:56:00
_exptl_instrument 'autosorb station 1'
_exptl_adsorptive nitrogen
_exptl_temperature 77.3
_exptl_sample_mass 0.0339
_sample_id 'nk_dut-6_lp_n2_114pkt'
_sample_material_id 'DUT-6'
_units_temperature k
_units_pressure Torr
_units_mass g
_units_loading 'cc'
_audit_aifversion 2

loop_
_adsorp_pressure
_adsorp_p0
_adsorp_loading
0.00202042 764.02 0.004927
0.00204585 764.02 0.006244
0.00205131 764.02 0.007544
0.00207502 764.02 0.008859
0.00209944 764.02 0.02191
0.00220469 764.02 0.026713
0.00236362 764.02 0.032022
0.0023736 764.02 0.035899
0.00241757 764.02 0.037188
0.00244495 764.02 0.038478
0.00249158 764.02 0.039768
0.00250007 764.02 0.041058
0.00253589 764.02 0.042349
0.00257878 764.02 0.043634
0.00260701 764.02 0.044922
0.00265622 764.02 0.046212
0.00316571 764.02 0.055379
0.00393819 764.02 0.067638
0.00488041 764.02 0.08627
0.00611023 764.02 0.11065
0.00770117 764.02 0.158006
0.00966248 764.02 0.191551
0.0121274 764.02 0.243326
0.0152428 764.02 0.307212
0.0192357 764.02 0.389815
0.0242091 764.02 0.481359
0.0304289 764.02 0.589158
0.0384337 764.02 0.720579
0.0529177 764.02 0.924755
0.0649467 764.02 1.08308
0.0729627 764.02 1.17571
0.0931424 764.02 1.39607
0.117951 764.02 1.62541
0.149129 764.02 1.86346
0.188433 764.02 2.10739
0.23911 764.02 2.36119
0.304985 764.02 2.62694
0.382857 764.02 2.88028
0.485641 764.02 3.15606
0.604655 764.02 3.4276
0.7633 764.02 3.80761
0.961343 764.02 4.17704
1.21612 764.02 4.63927
1.53198 764.02 5.17834
1.91978 764.02 5.85459
2.41631 764.02 6.70003
3.05299 764.02 7.79671
3.83117 764.02 9.22235
4.85147 764.02 11.1943
6.10258 764.02 13.879
6.15474 764.02 14.0069
6.25204 764.02 14.2324
7.89477 764.02 18.282
11.1794 764.02 22.4011
15.4901 764.02 24.6544
22.1953 764.02 26.6166
30.4033 764.02 28.3442
39.2116 764.02 29.9443
48.4632 764.02 31.5887
56.7182 764.02 33.4023
59.3675 764.02 34.2388
76.0247 764.02 39.4413
96.4361 764.02 40.5721
114.664 764.02 41.0441
135.341 764.02 41.4291
156.04 764.02 41.7294
191.994 764.02 42.1272
231.354 764.02 42.4597
270.747 764.02 42.7211
309.796 764.02 42.9319
348.506 764.02 43.1084
387.059 764.02 43.2592
425.566 764.02 43.3907
463.903 764.02 43.5037
502.355 764.02 43.6032
540.76 764.02 43.6922
578.989 764.02 43.7731
617.288 764.02 43.8413
655.401 764.02 43.9051
693.634 764.02 43.9619
731.879 764.02 44.0149
752.198 764.02 44.0449

loop_
_desorp_pressure
_desorp_p0
_desorp_loading
728.411 764.02 44.0095
680.565 764.02 43.9413
641.952 764.02 43.8804
603.493 764.02 43.8143
565.466 764.02 43.7411
527.14 764.02 43.657
489.143 764.02 43.5646
450.799 764.02 43.4609
412.671 764.02 43.3424
374.735 764.02 43.2066
336.636 764.02 43.0497
298.707 764.02 42.8674
260.713 764.02 42.6501
222.893 764.02 42.3843
185.435 764.02 42.0505
148.349 764.02 41.6145
130.155 764.02 41.3288
112.276 764.02 40.9783
95.2045 764.02 40.5093
76.383 764.02 39.4669
59.8313 764.02 34.5613
40.1433 764.02 30.1895
21.5813 764.02 26.5159
10.6046 764.02 22.3871

File: test/database/DUT-60/ih_DUT-60_183b (Raw Analysis Data).aif
data_raw2aifv003
_exptl_operator 'qc'
_exptl_date 2016-10-07T00:00:00
_exptl_instrument 'autosorb iq station 1'
_exptl_adsorptive nitrogen
_exptl_temperature 77.35
_exptl_sample_mass 0.0081
_sample_id 'ih_dut-60_183b'
_sample_material_id 'DUT-60'
_units_temperature k
_units_pressure Torr
_units_mass g
_units_loading 'cc'
_audit_aifversion 2

loop_
_adsorp_pressure
_adsorp_p0
_adsorp_loading
0.00909472 767.12 0.0521998
0.00966483 767.14 0.0558248
0.0102547 767.24 0.0594411
0.0158041 767.24 0.085551
0.0165347 767.24 0.0889997
0.0230801 767.24 0.115298
0.0303859 767.24 0.140978
0.0381392 767.24 0.165119
0.0469679 767.24 0.189483
0.0562782 767.24 0.212035
0.0601997 767.24 0.221
0.0706719 767.24 0.242142
0.0816124 767.24 0.261749
0.0941736 767.24 0.28248
0.119137 767.24 0.315602
0.158206 767.03 0.356349
0.178274 767.24 0.373864
0.233424 767.01 0.411773
0.308864 766.88 0.452678
0.392869 765.46 0.488126
0.487226 765.0 0.52105
0.552043 764.81 0.540424
0.628187 764.5 0.561237
0.711888 764.32 0.582142
0.788351 764.35 0.600179
0.923254 764.34 0.629072
1.15396 764.36 0.673934
1.5697 764.12 0.746692
1.76316 763.9 0.778842
2.31193 763.91 0.865935
3.12107 763.85 0.987663
3.84232 763.79 1.0938
4.58744 763.8 1.20272
5.36564 763.67 1.31504
6.12081 763.71 1.42292
6.89475 763.61 1.53356
11.4328 763.53 2.1287
14.4302 763.49 2.49365
19.1699 763.52 2.99681
29.3839 763.37 3.83306
35.3095 763.59 4.22624
38.084 763.35 4.40182
50.4908 763.21 5.08751
55.9348 763.31 5.36651
69.4616 763.23 6.05092
74.8371 763.2 6.32276
88.5471 763.19 7.01008
93.7645 763.07 7.3024
106.466 762.93 8.08212
113.878 762.74 8.6274
127.143 762.76 9.62839
131.987 762.95 10.2497
139.687 762.43 11.8254
144.621 762.41 12.9635
149.233 762.34 13.7238
151.002 762.24 13.9996
164.339 762.15 15.0711
171.438 761.87 15.5678
184.965 761.78 16.5165
189.363 761.74 17.1084
196.53 761.53 18.6518
200.026 761.46 19.9189
203.116 761.31 20.9297
207.636 761.35 21.5714
209.634 761.2 21.7112
226.815 761.26 22.3397
229.527 761.22 22.4098
246.349 761.14 22.633
265.098 761.2 22.8717
284.803 761.06 23.056
303.966 761.1 23.2268
323.193 761.22 23.3815
342.318 761.07 23.5285
361.415 761.09 23.6658
380.507 761.03 23.7968
399.545 760.88 23.9259
418.601 761.06 24.046
437.701 760.82 24.1636
456.544 760.69 24.2804
475.644 760.98 24.3898
493.947 760.73 24.575
513.612 760.72 24.6879
532.772 760.8 24.7943
551.779 760.57 24.8971
570.678 760.63 24.9982
589.762 760.66 25.0994
608.742 760.24 25.2002
627.533 760.68 25.2941
646.812 760.57 25.3914
665.684 760.3 25.4898
684.474 760.57 25.59
703.693 760.6 25.6923
722.446 760.19 25.8125
739.38 760.47 26.0794
755.237 760.51 26.6435

loop_
_desorp_pressure
_desorp_p0
_desorp_loading
754.155 760.4 26.5956
740.59 760.48 26.1597
723.367 760.43 25.9568
703.67 760.35 25.8153
684.342 760.47 25.6985
665.265 760.16 25.5875
645.903 760.2 25.4806
626.983 760.27 25.3757
607.904 760.09 25.2728
588.472 760.64 25.2028
569.404 760.22 25.1571
550.908 760.37 25.0528
532.038 760.34 24.9449
513.013 760.04 24.8343
493.791 760.36 24.72
475.029 760.35 24.601
456.058 760.25 24.4823
437.001 760.06 24.3627
417.985 759.97 24.236
398.989 760.07 24.1058
380.057 760.15 23.974
361.196 760.32 23.8257
342.306 760.0 23.6797
323.197 759.67 23.5282
303.611 760.36 23.4145
285.498 760.46 23.247
266.665 760.22 23.0647
247.836 760.07 22.8615
229.109 760.19 22.6328
211.665 760.08 22.284
207.936 760.16 22.2059
197.799 759.81 21.4396
194.996 760.05 20.5201
193.045 759.92 19.7619
191.556 760.05 19.117
191.144 759.85 18.8586
185.66 760.13 17.5488
179.931 759.44 16.689
174.265 759.71 16.2637
171.477 759.71 16.0533
159.683 759.54 15.2807
154.557 759.63 14.9062
152.19 759.44 14.7156
142.761 759.72 13.7917
139.257 759.66 13.1377
137.208 759.53 12.6414
134.731 759.13 11.973
134.01 759.24 11.7105
128.046 759.29 10.4457
121.967 758.98 9.65217
117.157 759.36 9.22572
114.395 759.39 9.01896
103.443 759.2 8.19719
98.0489 759.41 7.79292
94.9621 759.62 7.62839
82.5676 759.37 6.96066
77.4564 759.42 6.68217
75.3681 759.29 6.56574
63.1908 759.32 5.92909
58.2926 759.23 5.66604
44.5776 759.0 4.91694
39.6371 759.24 4.6271
37.5644 759.25 4.49829
26.0152 759.1 3.704
20.1277 759.47 3.18704
